Repository: htao7/goldnp_data

# goldnp_data

Data for the goldnp synthesis.

Any entry with data 0 or 470 is manually assigned to indicate a failed experiment.

For overall data analysis:
'all.csv' contains all data combined.
'plot.py' is made for plotting progress.

For optimization progress analysis:
'big1.csv' contains data targeting for (1) WL = 540 +- 2 absolute, (2) FWHM = 0.4 tolerance and (3) A450 maximize. R is not used for optimization.
'small1.csv' contains data targeting for (1) R = 6.5 +- 0.5 absolute, (2) FWHM = 0.4 tolerance and (3) A450 maximize. WL is not used for optimization.
'small2.csv' contains data targeting for (1) R = 3.5 +- 0.5 absolute, (2) FWHM = 0.4 tolerance and (3) A450 maximize. WL is not used for optimization.
'analyze.py' is made for SHAP and CV analysis.

File: all.csv
#,HAuCl4,PVP,Glucose,NaOH,Time,A450,R,FWHM,WL,std
1,9.99,15.71,6.5,4.93,6.81,0,0,470,0,0 0 0 0
2,15,6.05,19.54,19.51,2.1,0.12228,6.2,127,519,0.00733 0.245   3.      0.     
3,17.47,10.88,16.58,17.7,2.26,0.08,4.74,151,515.5,0.003715 0.09     3.       0.5     
4,4.02,19.01,19.32,11.94,9.98,0.01842,7.49,119,516.5,7.1e-04 2.4e-01 1.0e+00 5.0e-01
5,18.53,6.37,11.45,16.05,2.62,0.0686,3.88,165,516.5,1.49e-03 2.05e-01 3.00e+00 5.00e-01
6,6.57,8.91,9.27,8.75,4.71,0.01918,4.26,152,517,4.225e-03 1.005e+00 1.400e+01 1.000e+00
7,7.83,13.33,8.26,5.43,5.77,0.01608,2.93,186,516,0 0 0 0
8,13.22,12.5,4.04,7.59,8.49,0.03254,3.46,171,519,2.93e-03 3.05e-01 5.00e+00 3.00e+00
9,4.57,19.72,18.72,11.15,9.59,0.0195,7.35,110,519.5,1.19e-03 4.10e-01 4.00e+00 1.50e+00
10,9.13,17.31,14.15,18.83,3.92,0.05286,6.56,128,516.5,0.004695 0.06     0.       0.5     
11,14.36,5.43,20,20,2.05,0.11138,6.25,123,520.5,0.00134 0.1     1.      0.5    
12,7.18,7.74,12.31,13.76,7.41,0.04522,8.34,115,517,0.001575 0.265    1.       0.      
13,13.75,4.3,19.91,19.67,2.14,0.11522,6.68,118,521,0.002035 0.01     0.       0.      
14,11.42,10.1,17.63,17.36,3.41,0.08076,6.45,126,517.5,0.0028 0.42   2.     0.5   
15,13.98,4,19.19,20,2.41,0.12163,6.93,118,520,0.00256 0.13    0.      0.     
16,19.94,10.29,5.26,6.7,5.16,0.0053,0,470,0,0. 0. 0. 0.
17,13.51,4.58,19.52,19.6,2.39,0.12252,7.38,116,519.5,0.010575 0.145    0.       0.5     
18,16.62,12.02,15.5,15.25,6.28,0.11205,7.4,121,516,0.00199 0.05    1.      0.     
19,13.21,4.72,19.43,19.6,2.37,0.11027,7.01,117,520,0.00154 0.      1.      0.     
20,5.7,17.98,10.2,16.87,8.25,0.02376,7.86,116,517.5,2.60e-04 3.45e-01 2.00e+00 5.00e-01
21,13.77,4.94,18.88,19.77,2.22,0.10882,6.44,122,520,0.00211 0.215   2.      0.     
22,11.92,14.46,7.94,13.19,9.11,0.05926,6.37,127,517,1.05e-04 8.60e-01 9.00e+00 0.00e+00
23,14.51,4,18.53,19.43,2.06,0.11893,6.88,119,520,0.00175 0.005   1.      0.     
24,4.37,7.27,13.23,9.99,2.63,0.01378,5.07,130,520,8.25e-04 5.90e-01 2.00e+00 2.00e+00
25,14.07,4.14,19.98,20,2.31,0.12056,6.93,117,520.5,0.004165 0.04     1.       0.5     
26,16.04,16.42,7.49,8.13,7.66,0.0491,3.64,174,516,0. 0. 0. 0.
27,14.35,4.66,19.86,19.69,2.17,0.11962,6.86,119,520,6.45e-04 7.50e-02 1.00e+00 0.00e+00
28,10.81,15.23,16.04,4.04,7.96,0,0,470,0,0 0 0 0
29,14.39,4.85,19.93,19.89,2.03,0.1139,6.74,120,520,0.001705 0.045    0.       0.      
30,19.11,9.33,12.16,4.53,3,0,0,470,0,0 0 0 0
31,5.02,18.07,18.55,13.4,7.98,0.02516,8.8,118,517,0.000185 0.125    0.       0.      
32,9.67,8.59,5.95,12.43,8.82,0.04476,6.74,125,517.5,1.795e-03 8.850e-01 7.000e+00 5.000e-01
33,12.57,5.76,12.41,6.22,4.3,0.02476,3.05,184,518,0. 0. 0. 0.
34,17.12,14.02,8.93,10.64,6.05,0.05602,3.71,181,515.5,1.099e-02 8.100e-01 2.700e+01 5.000e-01
35,18.01,12.4,11.02,9.36,7.12,0.04074,2.8,258,522.5,2.2975e-02 1.3450e+00 9.4000e+01 7.5000e+00
36,12.87,9.35,13.62,18.37,5.47,0.0898,7.42,116,517,0.000275 0.215    0.       0.      
37,10.2,6.72,12.85,14.47,6.63,0.07395,8.18,115,517,2.5e-04 5.0e-03 1.0e+00 0.0e+00
38,15.48,16.79,9.55,10.82,3.72,0.05074,3.8,172,515.5,2.45e-04 5.00e-03 0.00e+00 5.00e-01
39,17.06,11.02,5.95,7.6,5.5,0.03094,2.33,226,520,0. 0. 0. 0.
40,6.08,12.81,14.8,17.91,3.25,0.03285,7.27,122,516.5,0.00086 0.38    0.      0.5    
41,8.48,15.39,4.39,19.15,8.96,0.03867,7.68,119,516,0.00171 0.075   1.      0.     
42,16.33,8.26,14.72,7.1,4.91,0.03774,2.92,208,514,0. 0. 0. 0.
43,17.98,9.33,9.06,9.88,3.99,0.02734,1.8,292,521,0. 0. 0. 0.
44,11.22,7.91,6.81,15.68,2.84,0.04077,4.35,162,514,1.04e-03 1.15e-01 4.00e+00 0.00e+00
45,7.5,10.47,17.23,10.34,4.52,0.04448,7.63,122,515.5,9.1e-04 1.4e-01 2.0e+00 5.0e-01
46,14.17,16.01,10.57,12.85,9.31,0.08532,7.31,121,515.5,0.00138 0.02    1.      0.5    
47,9.47,11.58,8.45,11.64,9.52,0.05482,7.69,119,515.5,4.e-05 4.e-02 1.e+00 5.e-01
48,15.22,18.6,4.77,13.88,6.91,0.06269,4.92,146,516,7.1e-04 9.5e-02 4.0e+00 1.0e+00
49,5.34,19.25,16.98,16.31,7.83,0.02639,7.9,118,516.5,2.50e-04 7.45e-01 0.00e+00 5.00e-01
50,6.91,9.76,8.66,5.92,9.66,0.02066,5.6,139,517,6.125e-03 1.825e+00 1.900e+01 1.000e+00
51,6.32,13.72,17.98,9.59,4.32,0.02992,6.92,125,516,0.001835 0.085    1.       0.      
52,14.71,14.2,15.68,14.82,8.62,0.10308,7.62,117,516.5,7.7e-04 6.5e-02 1.0e+00 5.0e-01
53,19.51,6.88,11.81,9.09,3.1,0.03856,2.63,222,516,0. 0. 0. 0.
54,10.51,10.62,5.66,17.07,3.19,0.03816,4.34,154,515,0. 0. 0. 0.
55,10.37,17.67,16.27,7.39,9.83,0.05707,7.72,120,515.5,3.0e-04 1.5e-02 0.0e+00 5.0e-01
56,6.76,9.09,7.16,7.27,5.4,0.02017,4.12,153,516.5,1.815e-03 5.500e-01 1.300e+01 5.000e-01
57,15.83,11.8,14.51,10.15,3.58,0.0521,3.4,184,515.5,8.34e-03 4.30e-01 2.00e+01 1.50e+00
58,8.64,17.05,6.25,14.2,6.51,0.03825,6.66,129,515.5,1.85e-04 4.65e-01 3.00e+00 5.00e-01
59,19.3,6.19,11.62,16.57,2.52,0.07407,4.19,156,517,0.0021 0.07   2.     0.    
60,5.89,15.04,18.24,11.33,8.11,0.033,7.9,120,516,0.002495 0.055    2.       1.      
61,19.36,2,9.78,19.94,3.09,0.16836,6.42,118,520.5,0.00168 0.5     0.      0.17   
62,9.86,0.78,5.33,11.35,8.56,0.06708,5.64,117,525,0.003845 0.       1.       0.015   
63,9.63,1.345,4.3,8.72,9.91,0.02293,4.74,119,522,9.10e-04 1.00e+00 3.00e+00 7.55e-01
64,12.24,1.952,19.21,19.79,5.68,0.11098,5.36,120,526.5,1.26e-03 5.00e-01 2.00e+00 4.65e-01
65,11.48,1.898,19.88,19.14,6.06,0.10343,4.4,129,529,0.00464 1.      1.      0.195  
66,4.24,0.507,14.26,18.03,3.84,0.04121,1.48,191,553.5,0.00163 0.5     1.      0.     
67,9.19,1.846,18.48,19.99,4.72,0.07955,4.68,129,528.5,1.225e-03 1.500e+00 7.000e+00 7.650e-01
68,15.89,0.983,15.54,4.56,6.95,0,0,470,0,0 0 0 0
69,10.69,1.931,20,19.73,6.42,0.09115,4.59,127,529.5,1.07e-03 2.50e+00 3.00e+00 4.80e-01
70,6.67,1.622,7.76,15.63,9.79,0.03271,5.69,124,523,0.00254 0.      0.      0.25   
71,11.2,1.979,19.85,20,6.73,0.0978,5.02,126,527,2.08e-03 1.00e+00 4.00e+00 6.55e-01
72,14.51,1.447,11.87,13.39,7.97,0.07736,5,121,524.5,0.00233 0.5     1.      0.12   
73,10.38,1.96,19.65,19.35,6.24,0.0795,4.5,129,529,4.85e-04 1.00e+00 1.00e+00 2.85e-01
74,16.81,0.407,6.54,8,2.18,0.00697,0.78,223,583.5,1.135e-03 5.000e-01 7.000e+00 0.000e+00
75,9.55,1.788,19.42,19.73,6.05,0.0757,4.35,128,532,2.895e-03 3.000e+00 6.000e+00 9.150e-01
76,5.6,1.542,17.15,7.18,9.18,0.02648,2.33,180,534.5,1.24e-03 1.50e+00 2.00e+00 5.00e-03
77,10.53,1.89,18.97,19.97,6.25,0.06993,3.66,133,534.5,0.00482 1.5     1.      0.245  
78,7.69,1.161,7.06,17.03,6.37,0.0326,4.26,131,529,2.395e-03 0.000e+00 3.000e+00 1.500e-01
79,10.27,1.867,20,20,5.95,0.08028,4.48,128,532,9.85e-04 3.00e+00 8.00e+00 9.90e-01
80,13.71,0.559,10.82,6.16,2.63,0.00432,0.62,214,598.5,1.915e-03 3.500e+00 4.000e+00 1.650e-01
81,4.04,0.508,14.27,18.04,3.83,0.03567,1.54,184,550.5,3.40e-03 5.00e-01 6.00e+00 1.05e-01
82,19.04,0.689,8.82,10.43,4.38,0.04548,2.89,152,533.5,1.75e-04 5.00e-01 4.00e+00 1.10e-01
83,10,1.916,19.61,19.97,5.72,0.0772,4.95,121,531.5,1.945e-03 1.500e+00 3.000e+00 4.700e-01
84,15.45,1.054,16.34,17.58,5.21,0.10584,3.07,136,540,2.8e-04 1.0e+00 2.0e+00 2.5e-01
85,18.02,0.466,11.28,9.62,3.53,0.08083,2.4,139,544.5,0.010605 0.5      3.       0.19    
86,10.09,1.969,19.6,19.69,6.45,0.07786,4.38,126,535,1.585e-03 0.000e+00 4.000e+00 4.000e-01
87,15.19,1.491,4.98,15.1,5.87,0.07867,5.33,123,521.5,1.3e-04 5.0e-01 1.0e+00 3.0e-02
88,17.41,0.898,14.84,5.39,6.01,0.0055,1.21,272,608,0. 0. 0. 0.
89,16.2,0.54,7.78,8.32,2.75,0.0308,1.5,195,552.5,6.405e-03 3.500e+00 1.300e+01 1.750e-01
90,4.92,1.252,17.62,14.27,8.15,0.04332,2.29,156,543.5,3.95e-04 1.50e+00 0.00e+00 1.20e-01
91,6.85,1.734,17.91,19.39,6.24,0.0595,3.14,140,536.5,0.003005 0.5      2.       0.01    
92,12.97,1.311,5.76,16.14,4.08,0.05845,4.54,128,522.5,0.00385 0.5     0.      0.065  
93,19.39,1.395,7.4,11.58,4.25,0.03778,2.7,176,525.5,2.555e-03 5.000e-01 4.000e+00 3.000e-02
94,8.14,0.81,13.18,12.58,9.04,0.06951,2.7,138,545,1.45e-04 1.00e+00 4.00e+00 1.35e-01
95,5.86,0.597,6.81,13.01,7.47,0.034,2.52,136,546.5,1.415e-03 1.500e+00 0.000e+00 1.250e-01
96,9.48,0.853,12.47,16.46,9.5,0.07523,2.88,136,542,0.00551 1.      2.      0.065  
97,9.48,1.667,10.33,4.93,8.78,0.00446,0.89,204,605.5,3.75e-04 2.55e+01 3.40e+01 1.70e-01
98,5.33,1.132,8.16,4.04,5.51,0,0,470,0,0 0 0 0
99,16.62,0.404,9.3,6.71,2.32,0.00736,0.53,275,600,2.125e-03 2.100e+01 5.000e+00 1.000e-01
100,19.63,0.733,14.38,12.12,4.95,0.125,2.61,138,541,0.00711 2.      2.      0.23   
101,7.19,1.883,7.44,5.29,9.19,0.0096,4.44,127,522.5,1.335e-03 5.000e-01 2.100e+01 1.190e+00
102,18.41,0.647,13.81,9.15,2.73,0.0618,1.88,166,543.5,0.00375 0.5     2.      0.04   
103,17.97,1.065,4.69,13.64,4.36,0.02056,3.91,145,524,0.00466 0.      1.      0.15   
104,14.9,1.105,16.66,18.37,5.36,0.10994,3.19,134,541,1.775e-03 0.000e+00 6.000e+00 4.400e-01
105,8.74,1.726,9.49,9.95,7.23,0.02808,5.13,121,526.5,2.45e-04 2.50e+00 5.00e+00 8.40e-01
106,19.98,1.226,16.01,12.88,8.38,0.11144,3.78,126,533,0.00397 2.      2.      0.165  
107,18.28,1.405,7.93,14.9,4.31,0.0561,7.06,120,524,8.500e-05 1.000e+00 0.000e+00 1.595e+00
108,13.39,1.575,6.31,10.94,7.08,0.02996,4.44,133,520.5,0.003435 2.5      3.       0.455   
109,16.46,1.129,17.69,17.71,5.69,0.10152,3.1,135,541,0.009285 4.       1.       0.185   
110,14.34,1.03,17.4,18.73,5.13,0.10771,2.72,137,545.5,0.00848 0.5     1.      0.105  
111,16.94,1.188,14.23,6.35,6.02,0.00636,1.19,194,611.5,1.15e-04 4.45e+01 3.00e+01 2.40e-01
112,6.27,0.437,7.71,15.35,7.61,0.04872,2.09,143,554.5,0.001425 0.5      1.       0.1     
113,5.49,1.23,16.65,17.4,7.45,0.04655,2.92,141,547,1.75e-03 4.00e+00 3.00e+00 4.90e-01
114,4.41,1.285,14.51,4.16,3.3,0.01702,4.96,143,542.5,5.105e-03 4.500e+00 2.700e+01 2.225e+00
115,14.06,1.475,5.53,5.65,7.44,0,0,470,0,0 0 0 0
116,19.46,0.944,6.11,7.48,8.2,0.00392,0.59,374,712,0. 0. 0. 0.
117,15.23,1.085,16.63,18.92,5.32,0.11755,2.72,140,546,0.00309 0.      2.      0.15   
118,7.39,1.324,12.17,16.68,7.78,0.05511,3.39,147,542,0.00275 1.      1.      0.04   
119,14.72,1.197,5.18,10.65,6.88,0.01786,2.6,163,536,4.63e-03 2.10e+01 9.00e+00 1.85e-01
120,7.97,1.638,15.13,7.73,9.7,0.05341,3.01,152,547,0.00443 3.      0.      0.28   
121,16.84,1.538,10.86,16.49,7.65,0.07253,3.97,148,526,2.005e-03 1.000e+00 6.000e+00 3.900e-01
122,11.78,0.444,13.53,14.14,9.36,0.13298,1.76,150,557,1.325e-03 1.000e+00 2.000e+00 5.500e-02
123,16.02,1.063,15.64,18.6,5.47,0.12132,2.64,155,540,1.915e-03 2.000e+00 3.000e+00 4.000e-02
124,12.67,1.967,8.99,8.93,2.02,0.03672,1.47,151,579.5,0.010895 4.5      9.       0.21    
125,8.41,1.775,16.99,5.95,6.57,0.06923,4.78,124,525.5,0.003795 2.5      0.       0.155   
126,4.49,0.671,12.69,4.39,3.67,0.02838,1.97,173,546,3.3e-04 1.0e+00 3.0e+00 2.0e-02
127,16.52,0.452,9.87,11.48,2.77,0.13042,2.64,138,543,0.00522 3.      2.      0.15   
128,6.09,1.693,15.81,16.43,4.55,0.04672,3.22,146,537,0.007775 3.       6.       0.425   
129,7.52,0.695,14,16.82,9.15,0.07408,2.22,148,551,1.95e-04 1.00e+00 0.00e+00 5.00e-02
130,18.1,1.828,10.03,12.32,2.47,0.05466,3.61,153,526.5,9.775e-03 1.500e+00 1.300e+01 5.000e-01
131,17.19,1.879,11.59,13.19,2.93,0.04628,3.44,157,528,2.1645e-02 2.0000e+00 2.5000e+01 6.0500e-01
132,15.66,1.011,4.03,14.81,6.77,0.02003,5.07,130,523,0. 0. 0. 0.
133,15.43,1.069,16.88,19.45,4.83,0.11582,3.18,130,541,3.635e-03 0.000e+00 4.000e+00 1.300e-01
134,5.15,0.421,18.19,15.94,5.27,0.04986,1.34,184,559,1.66e-03 0.00e+00 2.00e+00 3.50e-02
135,15.15,0.403,8.12,9.08,2.25,0.07408,2.21,147,547.5,7.05e-04 2.50e+00 1.00e+00 1.60e-01
136,4.59,1.374,11.01,10.16,4.15,0.0252,2.4,174,538,3.095e-03 4.000e+00 0.000e+00 1.650e-01
137,11.69,1.879,8.11,10.92,8.6,0.02807,4.26,135,527.5,5.83e-03 1.50e+00 1.30e+01 7.55e-01
138,11.17,1.596,16.19,11.82,9.62,0.05636,2.96,150,534.5,2.50e-04 5.00e-01 4.00e+00 1.45e-01
139,15.2,1.042,17.35,19.98,4.64,0.10786,2.65,143,542.5,0.005885 1.5      1.       0.09    
140,18.78,0.903,12.91,17.92,3.41,0.10166,2.68,142,542.5,0.004265 2.5      4.       0.19    
141,15.96,1.137,17.03,19.93,4.5,0.11181,2.7,139,542,4.4e-04 2.0e+00 3.0e+00 3.0e-02
142,4.85,1.468,8.48,7.84,8.91,0.01312,2.62,161,539,3.5e-05 9.0e+00 1.0e+00 4.2e-01
143,15.1,1.135,16.03,18.74,5.44,0.1057,2.76,139,542,9.00e-05 1.00e+00 1.00e+00 1.45e-01
144,12.32,1.75,10.56,15.7,5.04,0.04724,3.67,136,529,0.003755 1.       2.       0.03    
145,19.82,1.857,4.43,17.22,8.71,0.03162,5.92,134,515.5,4.70e-04 1.50e+00 0.00e+00 5.05e-01
146,17.73,0.882,10.46,5.01,4.89,0.0058,1.12,198,603.5,1.45e-04 5.00e-01 1.20e+01 9.50e-02
147,15.9,1.15,16.41,19.95,4.85,0.10296,2.68,140,542,0.005335 1.       0.       0.09    
148,6.61,0.831,13.41,6.99,6.1,0.03814,1.67,169,551.5,0.001565 0.5      1.       0.      
149,14.97,0.995,17.32,19.98,5.1,0.11382,2.13,146,548.5,0.00372 0.5     2.      0.03   
150,5.24,0.796,18.7,8.46,9.54,0.04476,1.49,173,553,2.55e-04 3.00e+00 3.00e+00 6.00e-02
151,16.07,1.043,17.02,19.95,5.13,0.1147,2.35,146,544.5,1.51e-03 1.50e+00 2.00e+00 1.25e-01
152,10.94,1.891,18.33,18.5,3.97,0.07205,2.99,140,535.5,5.4e-04 5.0e-01 2.0e+00 3.0e-02
153,15.01,1.066,16.15,19.21,4.78,0.08472,2.19,147,546.5, 0.02353  1.5     11.       0.315  
154,11.36,1.816,9.13,13.88,6.62,0.03316,4.24,124,530,0.003445 3.       0.       0.585   
155,15.41,1.055,16.93,20,5.11,0.10732,2.37,143,545,3.8e-04 0.0e+00 1.0e+00 3.5e-02
156,13.53,1.274,15.37,7.59,7.36,0.0429,2.52,149,540.5,2.005e-03 5.000e-01 3.000e+00 4.500e-02
157,16.01,1.073,16.57,19.9,4.84,0.106,2.37,142,544.5,3.05e-04 5.00e-01 2.00e+00 5.00e-02
158,12.48,0.939,15.91,14.57,2.83,0.0847,2.02,152,548,0.00307 0.      2.      0.035  
159,14.95,1.028,17.62,20,4.57,0.10887,2.2,142,548,9.9e-04 1.0e+00 2.0e+00 2.0e-02
160,13.88,0.747,8.67,10.85,8.29,0.05913,2.01,149,550.5,3.875e-03 2.500e+00 9.000e+00 1.150e-01

File: big1.csv
#,HAuCl4,PVP,Glucose,NaOH,Time,A450,WL,FWHM,R,std
1,19.36,20.00,9.78,19.94,3.09,0.17,520.50,118.00,6.42,0.00168 0.5     0.      0.17   
2,9.86,7.80,5.33,11.35,8.56,0.07,525.00,117.00,5.64,0.003845 0.       1.       0.015   
3,9.63,13.45,4.30,8.72,9.91,0.02,522.00,119.00,4.74,9.10e-04 1.00e+00 3.00e+00 7.55e-01
4,12.24,19.52,19.21,19.79,5.68,0.11,526.50,120.00,5.36,1.26e-03 5.00e-01 2.00e+00 4.65e-01
5,11.48,18.98,19.88,19.14,6.06,0.10,529.00,129.00,4.40,0.00464 1.      1.      0.195  
6,4.24,5.07,14.26,18.03,3.84,0.04,553.50,191.00,1.48,0.00163 0.5     1.      0.     
7,9.19,18.46,18.48,19.99,4.72,0.08,528.50,129.00,4.68,1.225e-03 1.500e+00 7.000e+00 7.650e-01
8,15.89,9.83,15.54,4.56,6.95,0.00,0.00,470.00,0.00,0 0 0 0
9,10.69,19.31,20.00,19.73,6.42,0.09,529.50,127.00,4.59,1.07e-03 2.50e+00 3.00e+00 4.80e-01
10,6.67,16.22,7.76,15.63,9.79,0.03,523.00,124.00,5.69,0.00254 0.      0.      0.25   
11,11.20,19.79,19.85,20.00,6.73,0.10,527.00,126.00,5.02,2.08e-03 1.00e+00 4.00e+00 6.55e-01
12,14.51,14.47,11.87,13.39,7.97,0.08,524.50,121.00,5.00,0.00233 0.5     1.      0.12   
13,10.38,19.60,19.65,19.35,6.24,0.08,529.00,129.00,4.50,4.85e-04 1.00e+00 1.00e+00 2.85e-01
14,16.81,4.07,6.54,8.00,2.18,0.01,583.50,223.00,0.78,1.135e-03 5.000e-01 7.000e+00 0.000e+00
15,9.55,17.88,19.42,19.73,6.05,0.08,532.00,128.00,4.35,2.895e-03 3.000e+00 6.000e+00 9.150e-01
16,5.60,15.42,17.15,7.18,9.18,0.03,534.50,180.00,2.33,1.24e-03 1.50e+00 2.00e+00 5.00e-03
17,10.53,18.90,18.97,19.97,6.25,0.07,534.50,133.00,3.66,0.00482 1.5     1.      0.245  
18,7.69,11.61,7.06,17.03,6.37,0.03,529.00,131.00,4.26,2.395e-03 0.000e+00 3.000e+00 1.500e-01
19,10.27,18.67,20.00,20.00,5.95,0.08,532.00,128.00,4.48,9.85e-04 3.00e+00 8.00e+00 9.90e-01
20,13.71,5.59,10.82,6.16,2.63,0.00,598.50,214.00,0.62,1.915e-03 3.500e+00 4.000e+00 1.650e-01
21,4.04,5.08,14.27,18.04,3.83,0.04,550.50,184.00,1.54,3.40e-03 5.00e-01 6.00e+00 1.05e-01
22,19.04,6.89,8.82,10.43,4.38,0.05,533.50,152.00,2.89,1.75e-04 5.00e-01 4.00e+00 1.10e-01
23,10.00,19.16,19.61,19.97,5.72,0.08,531.50,121.00,4.95,1.945e-03 1.500e+00 3.000e+00 4.700e-01
24,15.45,10.54,16.34,17.58,5.21,0.11,540.00,136.00,3.07,2.8e-04 1.0e+00 2.0e+00 2.5e-01
25,18.02,4.66,11.28,9.62,3.53,0.08,544.50,139.00,2.40,0.010605 0.5      3.       0.19    
26,10.09,19.69,19.60,19.69,6.45,0.08,535.00,126.00,4.38,1.585e-03 0.000e+00 4.000e+00 4.000e-01
27,15.19,14.91,4.98,15.10,5.87,0.08,521.50,123.00,5.33,1.3e-04 5.0e-01 1.0e+00 3.0e-02
28,17.41,8.98,14.84,5.39,6.01,0.01,608.00,272.00,1.21,0. 0. 0. 0.
29,16.20,5.40,7.78,8.32,2.75,0.03,552.50,195.00,1.50,6.405e-03 3.500e+00 1.300e+01 1.750e-01
30,4.92,12.52,17.62,14.27,8.15,0.04,543.50,156.00,2.29,3.95e-04 1.50e+00 0.00e+00 1.20e-01
31,6.85,17.34,17.91,19.39,6.24,0.06,536.50,140.00,3.14,0.003005 0.5      2.       0.01    
32,12.97,13.11,5.76,16.14,4.08,0.06,522.50,128.00,4.54,0.00385 0.5     0.      0.065  
33,19.39,13.95,7.40,11.58,4.25,0.04,525.50,176.00,2.70,2.555e-03 5.000e-01 4.000e+00 3.000e-02
34,8.14,8.10,13.18,12.58,9.04,0.07,545.00,138.00,2.70,1.45e-04 1.00e+00 4.00e+00 1.35e-01
35,5.86,5.97,6.81,13.01,7.47,0.03,546.50,136.00,2.52,1.415e-03 1.500e+00 0.000e+00 1.250e-01
36,9.48,8.53,12.47,16.46,9.50,0.08,542.00,136.00,2.88,0.00551 1.      2.      0.065  
37,9.48,16.67,10.33,4.93,8.78,0.00,605.50,204.00,0.89,3.75e-04 2.55e+01 3.40e+01 1.70e-01
38,5.33,11.32,8.16,4.04,5.51,0.00,0.00,470.00,0.00,0 0 0 0
39,16.62,4.04,9.30,6.71,2.32,0.01,600.00,275.00,0.53,2.125e-03 2.100e+01 5.000e+00 1.000e-01
40,19.63,7.33,14.38,12.12,4.95,0.13,541.00,138.00,2.61,0.00711 2.      2.      0.23   
41,7.19,18.83,7.44,5.29,9.19,0.01,522.50,127.00,4.44,1.335e-03 5.000e-01 2.100e+01 1.190e+00
42,18.41,6.47,13.81,9.15,2.73,0.06,543.50,166.00,1.88,0.00375 0.5     2.      0.04   
43,17.97,10.65,4.69,13.64,4.36,0.02,524.00,145.00,3.91,0.00466 0.      1.      0.15   
44,14.90,11.05,16.66,18.37,5.36,0.11,541.00,134.00,3.19,1.775e-03 0.000e+00 6.000e+00 4.400e-01
45,8.74,17.26,9.49,9.95,7.23,0.03,526.50,121.00,5.13,2.45e-04 2.50e+00 5.00e+00 8.40e-01
46,19.98,12.26,16.01,12.88,8.38,0.11,533.00,126.00,3.78,0.00397 2.      2.      0.165  
47,18.28,14.05,7.93,14.90,4.31,0.06,524.00,120.00,7.06,8.500e-05 1.000e+00 0.000e+00 1.595e+00
48,13.39,15.75,6.31,10.94,7.08,0.03,520.50,133.00,4.44,0.003435 2.5      3.       0.455   
49,16.46,11.29,17.69,17.71,5.69,0.10,541.00,135.00,3.10,0.009285 4.       1.       0.185   
50,14.34,10.30,17.40,18.73,5.13,0.11,545.50,137.00,2.72,0.00848 0.5     1.      0.105  
51,16.94,11.88,14.23,6.35,6.02,0.01,611.50,194.00,1.19,1.15e-04 4.45e+01 3.00e+01 2.40e-01
52,6.27,4.37,7.71,15.35,7.61,0.05,554.50,143.00,2.09,0.001425 0.5      1.       0.1     
53,5.49,12.30,16.65,17.40,7.45,0.05,547.00,141.00,2.92,1.75e-03 4.00e+00 3.00e+00 4.90e-01
54,4.41,12.85,14.51,4.16,3.30,0.02,542.50,143.00,4.96,5.105e-03 4.500e+00 2.700e+01 2.225e+00
55,14.06,14.75,5.53,5.65,7.44,0.00,0.00,470.00,0.00,0 0 0 0
56,19.46,9.44,6.11,7.48,8.20,0.00,712.00,374.00,0.59,0. 0. 0. 0.
57,15.23,10.85,16.63,18.92,5.32,0.12,546.00,140.00,2.72,0.00309 0.      2.      0.15   
58,7.39,13.24,12.17,16.68,7.78,0.06,542.00,147.00,3.39,0.00275 1.      1.      0.04   
59,14.72,11.97,5.18,10.65,6.88,0.02,536.00,163.00,2.60,4.63e-03 2.10e+01 9.00e+00 1.85e-01
60,7.97,16.38,15.13,7.73,9.70,0.05,547.00,152.00,3.01,0.00443 3.      0.      0.28   
61,16.84,15.38,10.86,16.49,7.65,0.07,526.00,148.00,3.97,2.005e-03 1.000e+00 6.000e+00 3.900e-01
62,11.78,4.44,13.53,14.14,9.36,0.13,557.00,150.00,1.76,1.325e-03 1.000e+00 2.000e+00 5.500e-02
63,16.02,10.63,15.64,18.60,5.47,0.12,540.00,155.00,2.64,1.915e-03 2.000e+00 3.000e+00 4.000e-02
64,12.67,19.67,8.99,8.93,2.02,0.04,579.50,151.00,1.47,0.010895 4.5      9.       0.21    
65,8.41,17.75,16.99,5.95,6.57,0.07,525.50,124.00,4.78,0.003795 2.5      0.       0.155   
66,4.49,6.71,12.69,4.39,3.67,0.03,546.00,173.00,1.97,3.3e-04 1.0e+00 3.0e+00 2.0e-02
67,16.52,4.52,9.87,11.48,2.77,0.13,543.00,138.00,2.64,0.00522 3.      2.      0.15   
68,6.09,16.93,15.81,16.43,4.55,0.05,537.00,146.00,3.22,0.007775 3.       6.       0.425   
69,7.52,6.95,14.00,16.82,9.15,0.07,551.00,148.00,2.22,1.95e-04 1.00e+00 0.00e+00 5.00e-02
70,18.10,18.28,10.03,12.32,2.47,0.05,526.50,153.00,3.61,9.775e-03 1.500e+00 1.300e+01 5.000e-01
71,17.19,18.79,11.59,13.19,2.93,0.05,528.00,157.00,3.44,2.1645e-02 2.0000e+00 2.5000e+01 6.0500e-01
72,15.66,10.11,4.03,14.81,6.77,0.02,523.00,130.00,5.07,0. 0. 0. 0.
73,15.43,10.69,16.88,19.45,4.83,0.12,541.00,130.00,3.18,3.635e-03 0.000e+00 4.000e+00 1.300e-01
74,5.15,4.21,18.19,15.94,5.27,0.05,559.00,184.00,1.34,1.66e-03 0.00e+00 2.00e+00 3.50e-02
75,15.15,4.03,8.12,9.08,2.25,0.07,547.50,147.00,2.21,7.05e-04 2.50e+00 1.00e+00 1.60e-01
76,4.59,13.74,11.01,10.16,4.15,0.03,538.00,174.00,2.40,3.095e-03 4.000e+00 0.000e+00 1.650e-01
77,11.69,18.79,8.11,10.92,8.60,0.03,527.50,135.00,4.26,5.83e-03 1.50e+00 1.30e+01 7.55e-01
78,11.17,15.96,16.19,11.82,9.62,0.06,534.50,150.00,2.96,2.50e-04 5.00e-01 4.00e+00 1.45e-01
79,15.20,10.42,17.35,19.98,4.64,0.11,542.50,143.00,2.65,0.005885 1.5      1.       0.09    
80,18.78,9.03,12.91,17.92,3.41,0.10,542.50,142.00,2.68,0.004265 2.5      4.       0.19    
81,15.96,11.37,17.03,19.93,4.50,0.11,542.00,139.00,2.70,4.4e-04 2.0e+00 3.0e+00 3.0e-02
82,4.85,14.68,8.48,7.84,8.91,0.01,539.00,161.00,2.62,3.5e-05 9.0e+00 1.0e+00 4.2e-01
83,15.10,11.35,16.03,18.74,5.44,0.11,542.00,139.00,2.76,9.00e-05 1.00e+00 1.00e+00 1.45e-01
84,12.32,17.50,10.56,15.70,5.04,0.05,529.00,136.00,3.67,0.003755 1.       2.       0.03    
85,19.82,18.57,4.43,17.22,8.71,0.03,515.50,134.00,5.92,4.70e-04 1.50e+00 0.00e+00 5.05e-01
86,17.73,8.82,10.46,5.01,4.89,0.01,603.50,198.00,1.12,1.45e-04 5.00e-01 1.20e+01 9.50e-02
87,15.90,11.50,16.41,19.95,4.85,0.10,542.00,140.00,2.68,0.005335 1.       0.       0.09    
88,6.61,8.31,13.41,6.99,6.10,0.04,551.50,169.00,1.67,0.001565 0.5      1.       0.      
89,14.97,9.95,17.32,19.98,5.10,0.11,548.50,146.00,2.13,0.00372 0.5     2.      0.03   
90,5.24,7.96,18.70,8.46,9.54,0.04,553.00,173.00,1.49,2.55e-04 3.00e+00 3.00e+00 6.00e-02
91,16.07,10.43,17.02,19.95,5.13,0.11,544.50,146.00,2.35,1.51e-03 1.50e+00 2.00e+00 1.25e-01
92,10.94,18.91,18.33,18.50,3.97,0.07,535.50,140.00,2.99,5.4e-04 5.0e-01 2.0e+00 3.0e-02
93,15.01,10.66,16.15,19.21,4.78,0.08,546.50,147.00,2.19, 0.02353  1.5     11.       0.315  
94,11.36,18.16,9.13,13.88,6.62,0.03,530.00,124.00,4.24,0.003445 3.       0.       0.585   
95,15.41,10.55,16.93,20.00,5.11,0.11,545.00,143.00,2.37,3.8e-04 0.0e+00 1.0e+00 3.5e-02
96,13.53,12.74,15.37,7.59,7.36,0.04,540.50,149.00,2.52,2.005e-03 5.000e-01 3.000e+00 4.500e-02
97,16.01,10.73,16.57,19.90,4.84,0.11,544.50,142.00,2.37,3.05e-04 5.00e-01 2.00e+00 5.00e-02
98,12.48,9.39,15.91,14.57,2.83,0.08,548.00,152.00,2.02,0.00307 0.      2.      0.035  
99,14.95,10.28,17.62,20.00,4.57,0.11,548.00,142.00,2.20,9.9e-04 1.0e+00 2.0e+00 2.0e-02
100,13.88,7.47,8.67,10.85,8.29,0.06,550.50,149.00,2.01,3.875e-03 2.500e+00 9.000e+00 1.150e-01

File: small.csv
#,HAuCl4,PVP,Glucose,NaOH,Time,A450,R,FWHM,WL,std
1,9.99,15.71,6.5,4.93,6.81,0,0,470,0,0 0 0 0
2,15,6.05,19.54,19.51,2.1,0.12228,6.2,127,519,0.00733 0.245   3.      0.     
3,17.47,10.88,16.58,17.7,2.26,0.08,4.74,151,515.5,0.003715 0.09     3.       0.5     
4,4.02,19.01,19.32,11.94,9.98,0.01842,7.49,119,516.5,7.1e-04 2.4e-01 1.0e+00 5.0e-01
5,18.53,6.37,11.45,16.05,2.62,0.0686,3.88,165,516.5,1.49e-03 2.05e-01 3.00e+00 5.00e-01
6,6.57,8.91,9.27,8.75,4.71,0.01918,4.26,152,517,4.225e-03 1.005e+00 1.400e+01 1.000e+00
7,7.83,13.33,8.26,5.43,5.77,0.01608,2.93,186,516,0 0 0 0
8,13.22,12.5,4.04,7.59,8.49,0.03254,3.46,171,519,2.93e-03 3.05e-01 5.00e+00 3.00e+00
9,4.57,19.72,18.72,11.15,9.59,0.0195,7.35,110,519.5,1.19e-03 4.10e-01 4.00e+00 1.50e+00
10,9.13,17.31,14.15,18.83,3.92,0.05286,6.56,128,516.5,0.004695 0.06     0.       0.5     
11,14.36,5.43,20,20,2.05,0.11138,6.25,123,520.5,0.00134 0.1     1.      0.5    
12,7.18,7.74,12.31,13.76,7.41,0.04522,8.34,115,517,0.001575 0.265    1.       0.      
13,13.75,4.3,19.91,19.67,2.14,0.11522,6.68,118,521,0.002035 0.01     0.       0.      
14,11.42,10.1,17.63,17.36,3.41,0.08076,6.45,126,517.5,0.0028 0.42   2.     0.5   
15,13.98,4,19.19,20,2.41,0.12163,6.93,118,520,0.00256 0.13    0.      0.     
16,19.94,10.29,5.26,6.7,5.16,0.0053,0,470,0,0. 0. 0. 0.
17,13.51,4.58,19.52,19.6,2.39,0.12252,7.38,116,519.5,0.010575 0.145    0.       0.5     
18,16.62,12.02,15.5,15.25,6.28,0.11205,7.4,121,516,0.00199 0.05    1.      0.     
19,13.21,4.72,19.43,19.6,2.37,0.11027,7.01,117,520,0.00154 0.      1.      0.     
20,5.7,17.98,10.2,16.87,8.25,0.02376,7.86,116,517.5,2.60e-04 3.45e-01 2.00e+00 5.00e-01
21,13.77,4.94,18.88,19.77,2.22,0.10882,6.44,122,520,0.00211 0.215   2.      0.     
22,11.92,14.46,7.94,13.19,9.11,0.05926,6.37,127,517,1.05e-04 8.60e-01 9.00e+00 0.00e+00
23,14.51,4,18.53,19.43,2.06,0.11893,6.88,119,520,0.00175 0.005   1.      0.     
24,4.37,7.27,13.23,9.99,2.63,0.01378,5.07,130,520,8.25e-04 5.90e-01 2.00e+00 2.00e+00
25,14.07,4.14,19.98,20,2.31,0.12056,6.93,117,520.5,0.004165 0.04     1.       0.5     
26,16.04,16.42,7.49,8.13,7.66,0.0491,3.64,174,516,0. 0. 0. 0.
27,14.35,4.66,19.86,19.69,2.17,0.11962,6.86,119,520,6.45e-04 7.50e-02 1.00e+00 0.00e+00
28,10.81,15.23,16.04,4.04,7.96,0,0,470,0,0 0 0 0
29,14.39,4.85,19.93,19.89,2.03,0.1139,6.74,120,520,0.001705 0.045    0.       0.      
30,19.11,9.33,12.16,4.53,3,0,0,470,0,0 0 0 0
31,5.02,18.07,18.55,13.4,7.98,0.02516,8.8,118,517,0.000185 0.125    0.       0.      
32,9.67,8.59,5.95,12.43,8.82,0.04476,6.74,125,517.5,1.795e-03 8.850e-01 7.000e+00 5.000e-01
33,12.57,5.76,12.41,6.22,4.3,0.02476,3.05,184,518,0. 0. 0. 0.
34,17.12,14.02,8.93,10.64,6.05,0.05602,3.71,181,515.5,1.099e-02 8.100e-01 2.700e+01 5.000e-01
35,18.01,12.4,11.02,9.36,7.12,0.04074,2.8,258,522.5,2.2975e-02 1.3450e+00 9.4000e+01 7.5000e+00
36,12.87,9.35,13.62,18.37,5.47,0.0898,7.42,116,517,0.000275 0.215    0.       0.      
37,10.2,6.72,12.85,14.47,6.63,0.07395,8.18,115,517,2.5e-04 5.0e-03 1.0e+00 0.0e+00
38,15.48,16.79,9.55,10.82,3.72,0.05074,3.8,172,515.5,2.45e-04 5.00e-03 0.00e+00 5.00e-01
39,17.06,11.02,5.95,7.6,5.5,0.03094,2.33,226,520,0. 0. 0. 0.
40,6.08,12.81,14.8,17.91,3.25,0.03285,7.27,122,516.5,0.00086 0.38    0.      0.5    
41,8.48,15.39,4.39,19.15,8.96,0.03867,7.68,119,516,0.00171 0.075   1.      0.     
42,16.33,8.26,14.72,7.1,4.91,0.03774,2.92,208,514,0. 0. 0. 0.
43,17.98,9.33,9.06,9.88,3.99,0.02734,1.8,292,521,0. 0. 0. 0.
44,11.22,7.91,6.81,15.68,2.84,0.04077,4.35,162,514,1.04e-03 1.15e-01 4.00e+00 0.00e+00
45,7.5,10.47,17.23,10.34,4.52,0.04448,7.63,122,515.5,9.1e-04 1.4e-01 2.0e+00 5.0e-01
46,14.17,16.01,10.57,12.85,9.31,0.08532,7.31,121,515.5,0.00138 0.02    1.      0.5    
47,9.47,11.58,8.45,11.64,9.52,0.05482,7.69,119,515.5,4.e-05 4.e-02 1.e+00 5.e-01
48,15.22,18.6,4.77,13.88,6.91,0.06269,4.92,146,516,7.1e-04 9.5e-02 4.0e+00 1.0e+00
49,5.34,19.25,16.98,16.31,7.83,0.02639,7.9,118,516.5,2.50e-04 7.45e-01 0.00e+00 5.00e-01
50,6.91,9.76,8.66,5.92,9.66,0.02066,5.6,139,517,6.125e-03 1.825e+00 1.900e+01 1.000e+00
51,6.32,13.72,17.98,9.59,4.32,0.02992,6.92,125,516,0.001835 0.085    1.       0.      
52,14.71,14.2,15.68,14.82,8.62,0.10308,7.62,117,516.5,7.7e-04 6.5e-02 1.0e+00 5.0e-01
53,19.51,6.88,11.81,9.09,3.1,0.03856,2.63,222,516,0. 0. 0. 0.
54,10.51,10.62,5.66,17.07,3.19,0.03816,4.34,154,515,0. 0. 0. 0.
55,10.37,17.67,16.27,7.39,9.83,0.05707,7.72,120,515.5,3.0e-04 1.5e-02 0.0e+00 5.0e-01
56,6.76,9.09,7.16,7.27,5.4,0.02017,4.12,153,516.5,1.815e-03 5.500e-01 1.300e+01 5.000e-01
57,15.83,11.8,14.51,10.15,3.58,0.0521,3.4,184,515.5,8.34e-03 4.30e-01 2.00e+01 1.50e+00
58,8.64,17.05,6.25,14.2,6.51,0.03825,6.66,129,515.5,1.85e-04 4.65e-01 3.00e+00 5.00e-01
59,19.3,6.19,11.62,16.57,2.52,0.07407,4.19,156,517,0.0021 0.07   2.     0.    
60,5.89,15.04,18.24,11.33,8.11,0.033,7.9,120,516,0.002495 0.055    2.       1.

File: small1.csv
#,HAuCl4,PVP,Glucose,NaOH,Time,A450,R,FWHM,WL,std
1,9.99,15.71,6.5,4.93,6.81,0,0,470,0,0 0 0 0
2,15,6.05,19.54,19.51,2.1,0.12228,6.2,127,519,0.00733 0.245   3.      0.     
3,17.47,10.88,16.58,17.7,2.26,0.08,4.74,151,515.5,0.003715 0.09     3.       0.5     
4,4.02,19.01,19.32,11.94,9.98,0.01842,7.49,119,516.5,7.1e-04 2.4e-01 1.0e+00 5.0e-01
5,18.53,6.37,11.45,16.05,2.62,0.0686,3.88,165,516.5,1.49e-03 2.05e-01 3.00e+00 5.00e-01
6,6.57,8.91,9.27,8.75,4.71,0.01918,4.26,152,517,4.225e-03 1.005e+00 1.400e+01 1.000e+00
7,7.83,13.33,8.26,5.43,5.77,0.01608,2.93,186,516,0 0 0 0
8,13.22,12.5,4.04,7.59,8.49,0.03254,3.46,171,519,2.93e-03 3.05e-01 5.00e+00 3.00e+00
9,4.57,19.72,18.72,11.15,9.59,0.0195,7.35,110,519.5,1.19e-03 4.10e-01 4.00e+00 1.50e+00
10,9.13,17.31,14.15,18.83,3.92,0.05286,6.56,128,516.5,0.004695 0.06     0.       0.5     
11,14.36,5.43,20,20,2.05,0.11138,6.25,123,520.5,0.00134 0.1     1.      0.5    
12,7.18,7.74,12.31,13.76,7.41,0.04522,8.34,115,517,0.001575 0.265    1.       0.      
13,13.75,4.3,19.91,19.67,2.14,0.11522,6.68,118,521,0.002035 0.01     0.       0.      
14,11.42,10.1,17.63,17.36,3.41,0.08076,6.45,126,517.5,0.0028 0.42   2.     0.5   
15,13.98,4,19.19,20,2.41,0.12163,6.93,118,520,0.00256 0.13    0.      0.     
16,19.94,10.29,5.26,6.7,5.16,0.0053,0,470,0,0. 0. 0. 0.
17,13.51,4.58,19.52,19.6,2.39,0.12252,7.38,116,519.5,0.010575 0.145    0.       0.5     
18,16.62,12.02,15.5,15.25,6.28,0.11205,7.4,121,516,0.00199 0.05    1.      0.     
19,13.21,4.72,19.43,19.6,2.37,0.11027,7.01,117,520,0.00154 0.      1.      0.     
20,5.7,17.98,10.2,16.87,8.25,0.02376,7.86,116,517.5,2.60e-04 3.45e-01 2.00e+00 5.00e-01
21,13.77,4.94,18.88,19.77,2.22,0.10882,6.44,122,520,0.00211 0.215   2.      0.     
22,11.92,14.46,7.94,13.19,9.11,0.05926,6.37,127,517,1.05e-04 8.60e-01 9.00e+00 0.00e+00
23,14.51,4,18.53,19.43,2.06,0.11893,6.88,119,520,0.00175 0.005   1.      0.     
24,4.37,7.27,13.23,9.99,2.63,0.01378,5.07,130,520,8.25e-04 5.90e-01 2.00e+00 2.00e+00
25,14.07,4.14,19.98,20,2.31,0.12056,6.93,117,520.5,0.004165 0.04     1.       0.5     
26,16.04,16.42,7.49,8.13,7.66,0.0491,3.64,174,516,0. 0. 0. 0.
27,14.35,4.66,19.86,19.69,2.17,0.11962,6.86,119,520,6.45e-04 7.50e-02 1.00e+00 0.00e+00
28,10.81,15.23,16.04,4.04,7.96,0,0,470,0,0 0 0 0
29,14.39,4.85,19.93,19.89,2.03,0.1139,6.74,120,520,0.001705 0.045    0.       0.      
30,19.11,9.33,12.16,4.53,3,0,0,470,0,0 0 0 0

File: small2.csv
#,HAuCl4,PVP,Glucose,NaOH,Time,A450,R,FWHM,WL,std
31,5.02,18.07,18.55,13.4,7.98,0.02516,8.8,118,517,0.000185 0.125    0.       0.      
32,9.67,8.59,5.95,12.43,8.82,0.04476,6.74,125,517.5,1.795e-03 8.850e-01 7.000e+00 5.000e-01
33,12.57,5.76,12.41,6.22,4.3,0.02476,3.05,184,518,0. 0. 0. 0.
34,17.12,14.02,8.93,10.64,6.05,0.05602,3.71,181,515.5,1.099e-02 8.100e-01 2.700e+01 5.000e-01
35,18.01,12.4,11.02,9.36,7.12,0.04074,2.8,258,522.5,2.2975e-02 1.3450e+00 9.4000e+01 7.5000e+00
36,12.87,9.35,13.62,18.37,5.47,0.0898,7.42,116,517,0.000275 0.215    0.       0.      
37,10.2,6.72,12.85,14.47,6.63,0.07395,8.18,115,517,2.5e-04 5.0e-03 1.0e+00 0.0e+00
38,15.48,16.79,9.55,10.82,3.72,0.05074,3.8,172,515.5,2.45e-04 5.00e-03 0.00e+00 5.00e-01
39,17.06,11.02,5.95,7.6,5.5,0.03094,2.33,226,520,0. 0. 0. 0.
40,6.08,12.81,14.8,17.91,3.25,0.03285,7.27,122,516.5,0.00086 0.38    0.      0.5    
41,8.48,15.39,4.39,19.15,8.96,0.03867,7.68,119,516,0.00171 0.075   1.      0.     
42,16.33,8.26,14.72,7.1,4.91,0.03774,2.92,208,514,0. 0. 0. 0.
43,17.98,9.33,9.06,9.88,3.99,0.02734,1.8,292,521,0. 0. 0. 0.
44,11.22,7.91,6.81,15.68,2.84,0.04077,4.35,162,514,1.04e-03 1.15e-01 4.00e+00 0.00e+00
45,7.5,10.47,17.23,10.34,4.52,0.04448,7.63,122,515.5,9.1e-04 1.4e-01 2.0e+00 5.0e-01
46,14.17,16.01,10.57,12.85,9.31,0.08532,7.31,121,515.5,0.00138 0.02    1.      0.5    
47,9.47,11.58,8.45,11.64,9.52,0.05482,7.69,119,515.5,4.e-05 4.e-02 1.e+00 5.e-01
48,15.22,18.6,4.77,13.88,6.91,0.06269,4.92,146,516,7.1e-04 9.5e-02 4.0e+00 1.0e+00
49,5.34,19.25,16.98,16.31,7.83,0.02639,7.9,118,516.5,2.50e-04 7.45e-01 0.00e+00 5.00e-01
50,6.91,9.76,8.66,5.92,9.66,0.02066,5.6,139,517,6.125e-03 1.825e+00 1.900e+01 1.000e+00
51,6.32,13.72,17.98,9.59,4.32,0.02992,6.92,125,516,0.001835 0.085    1.       0.      
52,14.71,14.2,15.68,14.82,8.62,0.10308,7.62,117,516.5,7.7e-04 6.5e-02 1.0e+00 5.0e-01
53,19.51,6.88,11.81,9.09,3.1,0.03856,2.63,222,516,0. 0. 0. 0.
54,10.51,10.62,5.66,17.07,3.19,0.03816,4.34,154,515,0. 0. 0. 0.
55,10.37,17.67,16.27,7.39,9.83,0.05707,7.72,120,515.5,3.0e-04 1.5e-02 0.0e+00 5.0e-01
56,6.76,9.09,7.16,7.27,5.4,0.02017,4.12,153,516.5,1.815e-03 5.500e-01 1.300e+01 5.000e-01
57,15.83,11.8,14.51,10.15,3.58,0.0521,3.4,184,515.5,8.34e-03 4.30e-01 2.00e+01 1.50e+00
58,8.64,17.05,6.25,14.2,6.51,0.03825,6.66,129,515.5,1.85e-04 4.65e-01 3.00e+00 5.00e-01
59,19.3,6.19,11.62,16.57,2.52,0.07407,4.19,156,517,0.0021 0.07   2.     0.    
60,5.89,15.04,18.24,11.33,8.11,0.033,7.9,120,516,0.002495 0.055    2.       1.
